Repository: Addcomposites-github/composites-design-guide

# OpenComposites

**A free, open knowledge base and design platform for composites engineering — written for humans, structured for LLMs.**
---

## What is this?

If you want to make something from carbon fibre — a car part, a bicycle component, a drone frame, a structural panel — and you don't know where to start, this is for you.

If you're a composites engineer without access to $50,000/year design software and you need reliable guidance on stacking sequences, ply drop-offs, or zone design, this is for you too.

This repository is a structured knowledge base covering:

- **The fundamentals** — fibres, resins, laminates, failure modes
- **Design rules** — stacking sequences, ply drop-offs, splices, zones
- **Manufacturing processes** — wet layup, vacuum bagging, infusion, prepreg
- **Structural analysis** — how to size a composite part, which failure criteria to use
- **Free tools** — calculators and platforms you can use right now at no cost
- **Glossary** — plain-English definitions of composites terminology

Everything is written in plain Markdown so it can be read directly on GitHub, searched by LLMs, or imported into any RAG pipeline.

---

## Start Here

### "I want to make a carbon fibre part and I don't know anything"
→ Start with [What Are Composites?](knowledge/01-fundamentals/what-are-composites.md)
→ Then [Manufacturing Processes](knowledge/03-manufacturing-processes/) — probably [Wet Layup](knowledge/03-manufacturing-processes/wet-layup.md) for your first part

### "I'm an engineer and I need design rule guidance"
→ Go straight to [Design Rules](knowledge/02-design-rules/)
→ Or search this repo for your specific question

### "I want to do calculations"
→ Use [AddStack](https://addstack.addcomposites.com) — free browser-based laminate design, CLT calculations, failure criteria. No install needed.

### "I'm using an LLM and asked it a composites question"
→ This repo is structured for RAG. Point your LLM at this repository or at `index.json` for structured retrieval.

---

## Knowledge Base

| Section | Contents | Difficulty |
|---|---|---|
| [01 · Fundamentals](knowledge/01-fundamentals/) | Fibres, resins, laminate theory, failure modes | Beginner |
| [02 · Design Rules](knowledge/02-design-rules/) | Stacking, drop-offs, splices, zone design | Intermediate |
| [03 · Manufacturing](knowledge/03-manufacturing-processes/) | Wet layup → AFP/ATL, defects | Beginner → Advanced |
| [04 · Structural Analysis](knowledge/04-structural-analysis/) | Sizing, failure criteria, buckling, sandwich | Intermediate |
| [05 · CATIA Workflows](knowledge/05-catia-workflows/) | Design procedures for CATIA V5 users | Advanced |
| [06 · Free Tools](knowledge/06-free-tools/) | AddStack, eLamX2, CompositesAI, and more | All levels |
| [07 · Glossary](knowledge/07-glossary/) | Plain-English term definitions | All levels |

---

## Free Tools Directory

You don't need to pay for composites software. These tools are free:

| Tool | What it does | Link |
|---|---|---|
| **AddStack** | Laminate design, CLT calculations, failure criteria (Tsai-Wu, max stress), material database | [addstack.addcomposites.com](https://addstack.addcomposites.com) |
| **Resin Flow Simulator** | VARTM infusion simulation — predict resin flow, dry spots, inlet/vent placement | [addcomposites.com](https://www.addcomposites.com/addcomposites-apps/resin-flow) |
| **eLamX2** | Open-source CLT tool from TU Dresden — stiffness, strength, buckling, vibration | [tu-dresden.de](https://tu-dresden.de/ing/maschinenwesen/ilr/lft/elamx) |
| **CompositesAI** | AI-assisted design and analysis for rotor blades and composite structures | [compositesai.com](https://compositesai.com) |
| **CADEC-Online** | Free web-based laminate analysis from West Virginia University | [cadec-online.com](http://www.cadec-online.com) |

---

## Using This with an LLM

This repo is intentionally structured for LLM retrieval:

- Every file has a YAML front matter block with `title`, `tags`, `category`, and `difficulty`
- Sections are kept short (100–400 words each) for clean chunk retrieval
- `index.json` in the root contains a pre-built search index of all content
- Key takeaways are summarised at the end of each file

**To use with Claude, ChatGPT, or any local LLM:**
Point it at this repository URL or upload `index.json`. Then ask your composites questions — the LLM will retrieve and cite the relevant sections.

**If you're building a RAG pipeline:**
```python

# index.json structure
[
  {
    "file": "stacking-sequences.md",
    "dir": "02-design-rules",
    "url": "knowledge/02-design-rules/stacking-sequences.md",
    "title": "Stacking Sequence Design Rules",
    "tags": ["stacking", "symmetry", "balance", "10-percent-rule"],
    "content": "..."  # full text content for embedding
  },
  ...
]
```

---

# 2. Create your .env file
cp web-app/backend/.env.example web-app/backend/.env

File: decision-trees/failure-criteria-selection.json (part 1 of 2)
{
  "name": "Failure Criteria Selection",
  "version": "1.0",
  "description": "Step-by-step decision tree for selecting the appropriate composite failure criterion based on application type, loading conditions, and analysis requirements.",
  "usage": "Start at the node named in 'start'. Present the question to the user, collect their answer, then follow 'next' to the next node. Repeat until you reach a node with type 'recommendation'.",
  "start": "application_type",
  "nodes": {
    "application_type": {
      "id": "application_type",
      "question": "What is the application context for this failure analysis?",
      "type": "choice",
      "context": "The application context determines the level of conservatism, the regulatory requirements, and the sophistication of the failure criterion needed. A quick sizing check uses a different criterion than a certified aerospace structure.",
      "options": [
        {
          "value": "quick_check",
          "label": "Quick check or preliminary sizing (back-of-envelope, trade study, concept evaluation)",
          "next": "quick_check_loading"
        },
        {
          "value": "general_structural",
          "label": "General structural design (automotive, marine, industrial, sporting goods - no aerospace certification)",
          "next": "general_loading"
        },
        {
          "value": "aerospace_certified",
          "label": "Aerospace certified structure (must meet airworthiness regulations, damage tolerance required)",
          "next": "aerospace_loading"
        },
        {
          "value": "research",
          "label": "Research or progressive damage analysis (need physically-based failure prediction, detailed failure sequence)",
          "next": "research_loading"
        },
        {
          "value": "fatigue",
          "label": "Fatigue or cyclic loading (long-term durability under repeated loads)",
          "next": "fatigue_type"
        }
      ]
    },

    "quick_check_loading": {
      "id": "quick_check_loading",
      "question": "What type of loading does the part experience?",
      "type": "choice",
      "context": "For preliminary sizing, the goal is a simple, conservative estimate. The criterion should be easy to apply and should not require extensive material data.",
      "options": [
        {
          "value": "uniaxial",
          "label": "Primarily uniaxial (tension or compression dominated, one clear load direction)",
          "next": "rec_max_stress_simple"
        },
        {
          "value": "biaxial",
          "label": "Biaxial or multiaxial (combined in-plane loads, no clear dominant direction)",
          "next": "rec_max_stress_biaxial"
        },
        {
          "value": "with_shear",
          "label": "Significant in-plane shear (torsion tubes, shear webs, +/-45 dominated layups)",
          "next": "rec_tsai_wu_quick"
        }
      ]
    },

    "general_loading": {
      "id": "general_loading",
      "question": "What type of loading does the part experience?",
      "type": "choice",
      "context": "For general structural design, the criterion needs to be reliable enough for a production part but does not need to meet aerospace certification requirements. Tsai-Wu is the most widely used general-purpose criterion.",
      "options": [
        {
          "value": "in_plane_only",
          "label": "In-plane loads only (membrane tension, compression, shear - no significant through-thickness stresses)",
          "next": "general_in_plane_detail"
        },
        {
          "value": "with_interlaminar",
          "label": "Significant interlaminar (through-thickness) stresses (near free edges, at ply drop-offs, at bonded joints, around holes)",
          "next": "general_interlaminar"
        },
        {
          "value": "impact_damage",
          "label": "Impact or damage tolerance concerns (the part may have impact damage and must still carry loads)",
          "next": "general_damage"
        },
        {
          "value": "multiaxial_complex",
          "label": "Complex multiaxial loading with stress concentrations (notches, cutouts, bolted joints)",
          "next": "general_multiaxial_complex"
        }
      ]
    },

    "general_in_plane_detail": {
      "id": "general_in_plane_detail",
      "question": "Do you need to distinguish between fibre failure and matrix failure?",
      "type": "choice",
      "context": "Some criteria give a single failure index (pass/fail). Others separate fibre and matrix failure modes, which is useful for optimising the layup: if only the matrix fails, you might accept that in service; if fibre fails, the structure has lost its primary load path.",
      "options": [
        {
          "value": "single_index",
          "label": "No - a single pass/fail index is sufficient (simpler analysis, well-understood tool output)",
          "next": "rec_tsai_wu"
        },
        {
          "value": "separate_modes",
          "label": "Yes - I need to know whether failure is fibre-dominated or matrix-dominated",
          "next": "rec_hashin_general"
        }
      ]
    },

    "general_interlaminar": {
      "id": "general_interlaminar",
      "question": "What is the source of the interlaminar stresses?",
      "type": "choice",
      "context": "Interlaminar (through-thickness) stresses can cause delamination, which is one of the most common and dangerous failure modes in composites. Standard in-plane failure criteria (Tsai-Wu, Hashin) do not capture delamination.",
      "options": [
        {
          "value": "free_edge",
          "label": "Free edge effects (interlaminar stresses at ply boundaries near free edges, cutouts, or ply drops)",
          "next": "rec_delamination_onset"
        },
        {
          "value": "bonded_joint",
          "label": "Bonded joint or co-cured interface (adhesive bond line under peel and shear)",
          "next": "rec_cohesive_zone"
        },
        {
          "value": "impact_induced",
          "label": "Impact-induced delamination (low-velocity impact creating internal delaminations)",
          "next": "rec_delamination_propagation"
        },
        {
          "value": "curved_region",
          "label": "Curved region (L-bracket, C-spar radius, joggle - through-thickness tension due to geometry)",
          "next": "rec_interlaminar_curved"
        }
      ]
    },

    "general_damage": {
      "id": "general_damage",
      "question": "What level of damage tolerance analysis is needed?",
      "type": "choice",
      "options": [
        {
          "value": "simple_knockdown",
          "label": "Simple knockdown approach (reduce allowables by a factor to account for possible damage)",
          "next": "rec_knockdown_approach"
        },
        {
          "value": "explicit_damage",
          "label": "Explicit damage modelling (need to predict residual strength after a specific impact event)",
          "next": "rec_progressive_damage_general"
        }
      ]
    },

    "general_multiaxial_complex": {
      "id": "general_multiaxial_complex",
      "question": "Is FEA (finite element analysis) being used?",
      "type": "choice",
      "context": "Complex stress states around notches and joints require either FEA with an appropriate failure criterion, or semi-empirical methods based on test data.",
      "options": [
        {
          "value": "yes_fea",
          "label": "Yes, FEA is being used (can evaluate failure at every element and ply)",
          "next": "rec_hashin_fea"
        },
        {
          "value": "no_fea",
          "label": "No FEA - using hand calculations or simple tools",
          "next": "rec_point_stress"
        }
      ]
    },

    "aerospace_loading": {
      "id": "aerospace_loading",
      "question": "What type of loading and analysis is required?",
      "type": "choice",
      "context": "Aerospace certification requires specific failure criteria that are accepted by the airworthiness authority (FAA, EASA). The criteria must be validated against test data. Damage tolerance is mandatory for primary structure.",
      "options": [
        {
          "value": "in_plane_static",
          "label": "In-plane static strength (skin panels, spar caps, ribs under ultimate loads)",
          "next": "aerospace_in_plane_detail"
        },
        {
          "value": "damage_tolerance",
          "label": "Damage tolerance (residual strength after barely visible impact damage, BVID)",
          "next": "rec_aerospace_damage_tolerance"
        },
        {
          "value": "bolted_joints",
          "label": "Bolted joint analysis (bolt bearing, net section, pull-through)",
          "next": "rec_aerospace_bolted"
        },
        {
          "value": "bonded_joints",
          "label": "Bonded joint analysis (adhesive joint strength, peel and shear)",
          "next": "rec_aerospace_bonded"
        },
        {
          "value": "buckling",
          "label": "Buckling and post-buckling (thin-skinned structures under compression or shear)",
          "next": "rec_aerospace_buckling"
        }
      ]
    },

    "aerospace_in_plane_detail": {
      "id": "aerospace_in_plane_detail",
      "question": "What is the certification approach?",
      "type": "choice",
      "context": "Aerospace certification can use either point design allowables (tested for the specific layup and loading) or ply-level failure criteria validated against test data.",
      "options": [
        {
          "value": "ply_level",
          "label": "Ply-level failure criteria (predicting failure from ply-level stresses and unidirectional test data)",
          "next": "rec_hashin_aerospace"
        },
        {
          "value": "laminate_level",
          "label": "Laminate-level allowables (using notched or unnotched laminate test data directly)",
          "next": "rec_laminate_allowables"
        }
      ]
    },

    "research_loading": {
      "id": "research_loading",
      "question": "What is the primary analysis goal?",
      "type": "choice",
      "context": "Research-grade failure criteria aim for physical accuracy rather than simplicity. They separate failure modes based on the physical failure mechanisms and can predict the progressive sequence of failure events.",
      "options": [
        {
          "value": "progressive_damage",
          "label": "Progressive damage and final failure (predict first-ply failure through to ultimate failure of the laminate)",
          "next": "research_progressive_detail"
        },
        {
          "value": "matrix_cracking",
          "label": "Matrix cracking onset and evolution (transverse cracking, matrix-dominated failure)",
          "next": "rec_puck_matrix"
        },
        {
          "value": "fibre_kinking",
          "label": "Fibre kinking and compression failure (understanding compression failure mechanisms)",
          "next": "rec_larc_compression"
        },
        {
          "value": "delamination",
          "label": "Delamination initiation and propagation (fracture mechanics approach)",
          "next": "rec_vcct_or_czm"
        },
        {
          "value": "impact_simulation",
          "label": "Impact damage simulation (explicit dynamic FEA of impact events)",
          "next": "rec_continuum_damage"
        }
      ]
    },

    "research_progressive_detail": {
      "id": "research_progressive_detail",
      "question": "Which level of fidelity is needed?",
      "type": "choice",
      "options": [
        {
          "value": "ply_discount",
          "label": "Ply-discount progressive failure (simple: failed plies have reduced stiffness, redistribute loads)",
          "next": "rec_hashin_progressive"
        },
        {
          "value": "continuum_damage",
          "label": "Continuum damage mechanics (CDM) (advanced: gradual stiffness degradation based on damage variables)",
          "next": "rec_continuum_damage"
        },
        {
          "value": "physically_based",
          "label": "Physically-based with distinct failure mechanisms (most accurate: separate criteria for each physical failure mode)",
          "next": "rec_puck_or_larc"
        }
      ]
    },

    "fatigue_type": {
      "id": "fatigue_type",
      "question": "What type of fatigue analysis is needed?",
      "type": "choice",
      "context": "Composite fatigue behaviour is fundamentally different from metals. There is no single fatigue limit and multiple damage mechanisms interact (matrix cracking, delamination, fibre breakage).",
      "options": [
        {
          "value": "sn_curve",
          "label": "S-N curve approach (characterise fatigue life from coupon tests, apply to design)",
          "next": "rec_fatigue_sn"
        },
        {
          "value": "residual_strength",
          "label": "Residual strength degradation (track strength reduction over loading cycles)",
          "next": "rec_fatigue_residual"
        },
        {
          "value": "progressive_fatigue",
          "label": "Progressive fatigue damage (simulate cycle-by-cycle damage accumulation)",
          "next": "rec_fatigue_progressive"
        }
      ]
    },

    "rec_max_stress_simple": {
      "id": "rec_max_stress_simple",
      "type": "recommendation",
      "recommended_criterion": "Maximum Stress Criterion",
      "description": "Compare each stress component in each ply independently against the corresponding allowable. Failure occurs when any single stress component exceeds its allowable value.",
      "formulation": "Failure when: sigma_1 >= X_T (tension) or |sigma_1| >= X_C (compression) or sigma_2 >= Y_T or |sigma_2| >= Y_C or |tau_12| >= S_12",
      "required_material_data": [
        "X_T: Longitudinal tensile strength",
        "X_C: Longitudinal compressive strength",
        "Y_T: Transverse tensile strength",
        "Y_C: Transverse compressive strength",
        "S_12: In-plane shear strength"
      ],
      "reasoning": "Maximum Stress is the simplest failure criterion. It requires only five strength values (the basic unidirectional strengths) and checks each stress component independently. It is conservative because it ignores beneficial stress interactions. Perfect for quick sizing, trade studies, and preliminary design where you want a fast, safe estimate.",
      "advantages": [
        "Simplest to apply - can be done by hand or in a spreadsheet",
        "Identifies which stress component is critical",
        "Conservative (safe for preliminary sizing)",
        "Available in every analysis tool including free ones like AddStack"
      ],
      "limitations": [
        "Does not account for stress interactions (biaxial strength can be higher or lower than predicted)",
        "Non-conservative for certain biaxial stress states (combined transverse tension + shear)",
        "Does not distinguish between fibre and matrix failure modes",
        "Overly conservative for many real loading conditions"
      ],
      "when_not_to_use": "Do not rely on Max Stress for final design of structural parts under multiaxial loading. The lack of stress interaction means it can be non-conservative for combined transverse tension and shear, which is a common loading in +/-45 plies.",
      "alternatives": [
        {
          "criterion": "Maximum Strain",
          "when": "Essentially equivalent to Max Stress for linear elastic analysis. Some engineers prefer strain-based because strains are more directly measured."
        },
        {
          "criterion": "Tsai-Wu",
          "when": "When you need to account for stress interactions (more accurate for biaxial loading) while still keeping a single failure index."
        }
      ],
      "tools": [
        {
          "name": "AddStack",
          "url": "https://addstack.addcomposites.com",
          "notes": "Implements Max Stress criterion with graphical output"
        },
        {
          "name": "eLamX2",
          "notes": "Open-source CLT tool that includes Max Stress"
        }
      ],
      "relevant_knowledge_pages": [
        "knowledge/04-structural-analysis/failure-criteria.md",
        "knowledge/04-structural-analysis/sizing-a-panel.md"
      ]
    },

    "rec_max_stress_biaxial": {
      "id": "rec_max_stress_biaxial",
      "type": "recommendation",
      "recommended_criterion": "Maximum Stress (with caution) or Tsai-Wu for Quick Biaxial Check",
      "description": "For biaxial loading in a quick check, Max Stress is still acceptable but be aware that it does not capture stress interactions. If the biaxial stress state is significant (e.g., pressure vessel, biaxially-loaded panel), step up to Tsai-Wu even for preliminary sizing.",
      "reasoning": "Under biaxial loading, stress interactions can significantly affect the failure envelope. Transverse tension combined with shear is particularly dangerous and Max Stress can be non-conservative for this case. Tsai-Wu captures these interactions with a single additional parameter (the interaction coefficient F_12). For a quick check, using Tsai-Wu with F_12 = -0.5 (a common assumption when no biaxial test data is available) gives a reasonable estimate.",
      "required_material_data": [
        "Same five strengths as Max Stress, plus:",
        "F_12 interaction coefficient (assume -0.5 if unknown)"
      ],
      "advantages": [
        "Tsai-Wu accounts for stress interactions with minimal extra effort",
        "Single failure index (FI) makes it easy to assess: FI < 1 means no failure"
      ],
      "limitations": [
        "The interaction coefficient F_12 significantly affects predictions under biaxial loading but is difficult to measure experimentally",
        "Tsai-Wu does not distinguish between fibre and matrix failure"
      ],
      "when_not_to_use": "If fibre vs matrix failure mode identification is important (e.g., for optimisation or progressive damage analysis), use Hashin instead.",
      "alternatives": [
        {
          "criterion": "Tsai-Wu",
          "when": "Always preferred over Max Stress for biaxial loading"
        }
      ],
      "relevant_knowledge_pages": [
        "knowledge/04-structural-analysis/failure-criteria.md"
      ]
    },

    "rec_tsai_wu_quick": {
      "id": "rec_tsai_wu_quick",
      "type": "recommendation",
      "recommended_criterion": "Tsai-Wu Failure Criterion",
      "description": "A single-expression polynomial criterion that provides one failure index accounting for all in-plane stress components and their interactions.",
      "formulation": "F1*sigma_1 + F2*sigma_2 + F11*sigma_1^2 + F22*sigma_2^2 + F66*tau_12^2 + 2*F12*sigma_1*sigma_2 >= 1 means failure",
      "reasoning": "When significant shear is present (torsion, +/-45 plies), stress interactions are important. Tsai-Wu handles shear-dominated loading better than Max Stress because the polynomial formulation naturally captures the interaction between normal and shear stresses. For quick checks with shear, Tsai-Wu is the minimum recommended criterion.",
      "required_material_data": [
        "X_T, X_C, Y_T, Y_C, S_12 (same five strengths)",
        "F_12 interaction coefficient (assume -0.5 if biaxial test data is unavailable)"
      ],
      "advantages": [
        "Captures shear-normal stress interactions",
        "Single failure index for easy comparison of designs",
        "Well-implemented in most analysis tools"
      ],
      "limitations": [
        "Does not identify failure mode (fibre vs matrix)",
        "Sensitivity to F_12 value"
      ],
      "when_not_to_use": "Not suitable when you need to know whether failure is fibre- or matrix-dominated, or when through-thickness stresses are significant.",
      "relevant_knowledge_pages": [
        "knowledge/04-structural-analysis/failure-criteria.md",
        "knowledge/04-structural-analysis/sizing-a-panel.md"
      ]
    },

    "rec_tsai_wu": {
      "id": "rec_tsai_wu",
      "type": "recommendation",
      "recommended_criterion": "Tsai-Wu Failure Criterion",
      "description": "The most widely used general-purpose composite failure criterion. A quadratic polynomial in stress space that accounts for different strengths in tension and compression and includes stress interaction terms.",
      "formulation": "F1*sigma_1 + F2*sigma_2 + F11*sigma_1^2 + F22*sigma_2^2 + F66*tau_12^2 + 2*F12*sigma_1*sigma_2 >= 1",
      "required_material_data": [
        "X_T: Longitudinal tensile strength",
        "X_C: Longitudinal compressive strength",
        "Y_T: Transverse tensile strength",
        "Y_C: Transverse compressive strength",
        "S_12: In-plane shear strength",
        "F_12: Biaxial interaction coefficient (from biaxial test, or assume -0.5)"
      ],
      "reasoning": "Tsai-Wu is the workhorse failure criterion for general structural composites design. It gives a single failure index (FI) that accounts for all in-plane stress components and their interactions. An FI below 1 means the ply has not failed; the inverse of FI gives the reserve factor. It is well-understood, widely validated, and implemented in virtually every composites analysis tool. For non-aerospace structural design where a single pass/fail assessment is needed, Tsai-Wu is the default choice.",
      "advantages": [
        "Single failure index simplifies design assessment",
        "Accounts for different tension/compression strengths",
        "Captures stress interactions (important for biaxial loading)",
        "Well-validated against test data for many material systems",
        "Available in all composites analysis tools (AddStack, eLamX2, FEA codes)"
      ],
      "limitations": [
        "Does not identify failure mode (fibre failure, matrix cracking, or delamination all give the same output)",
        "The interaction coefficient F_12 is difficult to measure and significantly affects biaxial predictions",
        "Can be non-conservative for certain matrix-dominated failure modes",
        "Not suitable for progressive damage analysis (it predicts first failure, not the sequence)"
      ],
      "when_not_to_use": "Do not use Tsai-Wu when: (1) you need to distinguish fibre from matrix failure (use Hashin), (2) you need progressive damage analysis (use Puck or LaRC), (3) through-thickness stresses are significant (add a delamination criterion), (4) aerospace certification requires a specific criterion (check with your DER/CVE).",
      "alternatives": [
        {
          "criterion": "Tsai-Hill",
          "when": "Older variant without the linear terms. Less accurate than Tsai-Wu (does not distinguish tension/compression). Rarely preferred over Tsai-Wu today."
        },
        {
          "criterion": "Hashin",
          "when": "When you need separate fibre and matrix failure indices."
        }
      ],
      "tools": [
        {
          "name": "AddStack",
          "url": "https://addstack.addcomposites.com",
          "notes": "Implements Tsai-Wu with failure envelope visualisation"
        },
        {
          "name": "eLamX2",
          "notes": "Open-source CLT with Tsai-Wu and Tsai-Hill"
        }
      ],
      "relevant_knowledge_pages": [
        "knowledge/04-structural-analysis/failure-criteria.md",
        "knowledge/04-structural-analysis/sizing-a-panel.md"
      ]
    },

    "rec_hashin_general": {
      "id": "rec_hashin_general",
      "type": "recommendation",
      "recommended_criterion": "Hashin Failure Criteria (1980 formulation)",
      "description": "A set of four separate failure criteria that distinguish between fibre tension, fibre compression, matrix tension, and matrix compression failure modes. Each mode has its own failure index.",
      "failure_modes": [
        {
          "mode": "Fibre Tension",
          "description": "Fibre breakage under longitudinal tension. Catastrophic failure of the ply.",
          "key_parameter": "Longitudinal tensile strength X_T"
        },
        {
          "mode": "Fibre Compression",
          "description": "Fibre kinking or microbuckling under longitudinal compression.",
          "key_parameter": "Longitudinal compressive strength X_C"
        },
        {
          "mode": "Matrix Tension",
          "description": "Matrix cracking under transverse tension and/or in-plane shear.",
          "key_parameter": "Transverse tensile strength Y_T, shear strength S_12"
        },
        {
          "mode": "Matrix Compression",
          "description": "Matrix crushing under transverse compression, possibly with shear.",
          "key_parameter": "Transverse compressive strength Y_C, shear strength S_12"
        }
      ],
      "required_material_data": [
        "X_T: Longitudinal tensile strength",
        "X_C: Longitudinal compressive strength",
        "Y_T: Transverse tensile strength",
        "Y_C: Transverse compressive strength",
        "S_12: In-plane shear strength",
        "alpha: Shear contribution factor for fibre tension mode (often set to 1.0)"
      ],
      "reasoning": "Hashin criteria separate fibre and matrix failure modes, which is essential for understanding how a laminate fails and for optimising the layup. If Tsai-Wu says a ply fails at FI = 1.0, you do not know whether the fibre broke (catastrophic) or the matrix cracked (may be acceptable in service). Hashin tells you which mode is critical. This is valuable for design iteration: if only matrix modes fail, you might add +/-45 plies; if fibre modes fail, you need more 0-degree plies.",
      "advantages": [
        "Separates fibre and matrix failure modes (four separate indices)",
        "Physically more meaningful than Tsai-Wu",
        "Widely implemented in FEA codes (Abaqus, ANSYS, LS-DYNA all have built-in Hashin)",
        "Can be used as the initiation criterion in progressive damage models"
      ],
      "limitations": [
        "The fibre compression criterion (microbuckling/kinking) is simplified. Puck and LaRC do this better.",
        "Does not capture delamination (need a separate criterion for that)",
        "Matrix compression criterion does not predict the fracture plane angle (Puck does)",
        "No single failure index - you need to check four indices per ply"
      ],
      "when_not_to_use": "Not sufficient when: (1) delamination is the expected failure mode (add Ye delamination or cohesive zone), (2) detailed compression failure prediction is needed (use LaRC), (3) you need to predict the matrix crack orientation (use Puck).",
      "alternatives": [
        {
          "criterion": "Tsai-Wu",
          "when": "When a single failure index is preferred and failure mode identification is not needed."
        },
        {
          "criterion": "Puck",
          "when": "When you need more physically accurate matrix failure prediction, including fracture plane angle."
        }
      ],
      "tools": [
        {
          "name": "AddStack",
          "url": "https://addstack.addcomposites.com",
          "notes": "Implements Hashin with mode-separated output"
        }
      ],
      "relevant_knowledge_pages": [
        "knowledge/04-structural-analysis/failure-criteria.md"
      ]
    },

    "rec_hashin_fea": {
      "id": "rec_hashin_fea",
      "type": "recommendation",
      "recommended_criterion": "Hashin Criteria in FEA with Progressive Damage",
      "description": "When using FEA for structures with stress concentrations (holes, notches, bolted joints), Hashin criteria should be combined with a progressive damage model. This allows failed elements to redistribute load rather than causing the entire model to fail at first-ply failure.",
      "reasoning": "Stress concentrations around holes and notches cause local ply failures well before the structure reaches its ultimate load. If you only check first-ply failure, the predicted strength will be very conservative. Progressive damage modelling (using Hashin for initiation, then degrading the stiffness of failed plies) captures the load redistribution that occurs in real structures and gives much more realistic strength predictions.",
      "implementation_notes": [
        "Abaqus: Built-in Hashin damage initiation + energy-based damage evolution (VUMAT not needed for basic cases)",
        "ANSYS: ACP module with Hashin or custom USERMAT",
        "LS-DYNA: MAT054 (enhanced composite damage) or MAT261 (Puck-based)",
        "Nastran: PCOMP with user-defined failure criteria or SOL400 progressive failure"
      ],
      "advantages": [
        "Captures load redistribution around stress concentrations",
        "More realistic strength predictions than first-ply failure",
        "Mode separation helps understand the damage sequence"
      ],
      "limitations": [
        "Mesh-dependent results (requires regularisation or characteristic element length)",
        "Requires fracture energy data (G_Ic, G_IIc) for damage evolution laws",
        "More computationally expensive than simple strength checks",
        "Results must be validated against test data for the specific structural detail"
      ],
      "when_not_to_use": "Overkill for preliminary sizing or simple panels without stress concentrations. Use Tsai-Wu or basic Hashin for those cases.",
      "relevant_knowledge_pages": [
        "knowledge/04-structural-analysis/failure-criteria.md",
        "knowledge/04-structural-analysis/sizing-a-panel.md"
      ]
    },

    "rec_hashin_aerospace": {
      "id": "rec_hashin_aerospace",
      "type": "recommendation",
      "recommended_criterion": "Hashin or Max Strain at Ply Level (with Building Block Validation)",
      "description": "For aerospace certification using ply-level failure criteria, either Hashin or Max Strain is typically accepted. The criterion must be validated against test data at multiple scales (coupon, element, sub-component, full-scale) following the building block approach.",
      "reasoning": "Aerospace certification requires that the failure criterion be validated against a pyramid of tests from coupons up to full-scale structure. The specific criterion matters less than the validation. Hashin is commonly used because the mode separation helps identify which failure modes are critical at each structural scale. Max Strain is also widely used in industry, particularly in legacy programs, because of its simplicity and because strain-based allowables are directly measured in tests.",
      "certification_notes": [
        "The criterion must be validated per the building block approach (CMH-17 Chapter 12)",
        "Notched and unnotched allowables at the laminate level are typically used for final sizing, not ply-level criteria alone",
        "Environmental knockdowns (hot/wet, cold/dry) must be applied to the allowables",
        "The DER/CVE must approve the failure criteria approach in the certification plan"
      ],
      "advantages": [
        "Hashin: mode separation identifies critical failure mechanisms at each design detail",
        "Max Strain: simple, conservative, directly tied to measured test data",
        "Both are well-accepted by certification authorities"
      ],
      "limitations": [
        "Neither criterion alone is sufficient for certification - must be backed by test data",
        "Environmental knockdowns can reduce allowables by 20-40%",
        "Damage tolerance (BVID residual strength) is typically checked separately"
      ],
      "when_not_to_use": "When the certification basis requires a specific criterion (some programs mandate Max Strain). Always check with the DER/CVE.",
      "relevant_knowledge_pages": [
        "knowledge/04-structural-analysis/failure-criteria.md",
        "knowledge/04-structural-analysis/buckling-basics.md"
      ]
    },

    "rec_laminate_allowables": {
      "id": "rec_laminate_allowables",
      "type": "recommendation",
      "recommended_criterion": "Laminate-Level Allowables (Notched and Unnotched)",
      "description": "Instead of predicting failure from ply-level stresses, use tested laminate-level strength values (open-hole tension, open-hole compression, filled-hole tension, filled-hole compression, compression after impact) as design allowables.",
      "reasoning": "The aerospace industry increasingly uses laminate-level allowables rather than ply-level failure criteria for final sizing. The rationale is that laminate-level tests directly capture the real failure mechanisms (notch sensitivity, hole size effects, delamination interactions) that ply-level criteria cannot. NCAMP and CMH-17 provide standardized laminate allowables for common material systems and layup families. The design strain (typically open-hole compression strain, which is the most critical for most structures) is compared directly against the allowable.",
      "typical_design_values": {
        "open_hole_compression_strain": "3500-5000 microstrain (depending on material, layup, environment)",
        "compression_after_impact_strain": "3000-4500 microstrain (for BVID-damaged structure)",
        "bearing_stress": "Material and fastener dependent"
      },
      "advantages": [
        "Directly validated by test - no failure criterion approximation",
        "Captures real structural effects (notch sensitivity, damage interaction)",
        "NCAMP databases provide statistically-based allowables",
        "Simplifies sizing: compare FEA strain against allowable strain"
      ],
      "limitations": [
        "Only valid for the tested layup families, thicknesses, and environments",
        "Does not give insight into failure mechanisms",
        "Cannot be used for novel layups or loading conditions without additional testing",
        "Requires a significant test programme (or use of existing NCAMP data)"
      ],
      "when_not_to_use": "Not useful for conceptual design, trade studies, or novel configurations where test data does not exist. Use ply-level criteria for those cases.",
      "relevant_knowledge_pages": [
        "knowledge/04-structural-analysis/failure-criteria.md",
        "knowledge/04-structural-analysis/sizing-a-panel.md"
      ]
    },

    "rec_aerospace_damage_tolerance": {
      "id": "rec_aerospace_damage_tolerance",
      "type": "recommendation",
      "recommended_criterion": "Compression After Impact (CAI) Allowables + Delamination Growth Assessment",
      "description": "For aerospace damage tolerance, the structure must demonstrate adequate residual strength after barely visible impact damage (BVID). The primary criterion is Compression After Impact (CAI) strain allowable. For delamination growth, a no-growth or slow-growth approach is used.",
      "reasoning": "Composites are vulnerable to impact damage that may not be visible on the surface but creates internal delaminations that severely reduce compression strength. Airworthiness regulations require that the structure carry limit loads with BVID present. The CAI allowable (typically the lowest of all laminate allowables) usually drives the design of compression-loaded skins. Delamination growth under fatigue loading must also be assessed, typically using fracture mechanics (G_I, G_II, G_III).",
      "key_concepts": [
        "BVID: Barely Visible Impact Damage - the largest damage that might go undetected between inspections",
        "CAI: Compression After Impact - residual compression strength of a BVID-damaged panel",
        "No-growth: Demonstrate that delaminations do not grow under fatigue loading at limit load",
        "Limit load: Maximum load expected in service (not factored)"
      ],
      "advantages": [
        "Well-established regulatory framework (FAR 25.571, CS 25.571)",
        "CAI testing is standardized (ASTM D7136/D7137)",
        "Conservative approach that has proven safe in service"
      ],
      "limitations": [
        "CAI allowables can be very conservative for structures that are primarily tension-loaded",
        "Impact energy levels for BVID must be agreed with the certification authority",
        "Delamination growth testing is expensive and time-consuming"
      ],
      "when_not_to_use": "This is mandatory for aerospace primary structure. It is not typically required for non-aerospace applications (but can be applied voluntarily for safety-critical parts).",
      "relevant_knowledge_pages": [
        "knowledge/04-structural-analysis/failure-criteria.md",
        "knowledge/01-fundamentals/failure-modes.md"
      ]
    },

    "rec_aerospace_bolted": {
      "id": "rec_aerospace_bolted",
      "type": "recommendation",
      "recommended_criterion": "Bearing/Bypass Interaction + Point Stress Criterion",
      "description": "Bolted joint analysis in aerospace composites uses bearing/bypass interaction diagrams combined with point stress or average stress criteria for net section failure prediction. Bearing strength is obtained from test (ASTM D5961).",
      "reasoning": "Bolted joints in composites are complex because the stress distribution around the hole is very different from metals. The laminate does not yield and redistribute load like metal. The analysis combines: (1) Bearing strength (from test, typically 50-70% of unidirectional compression strength), (2) Bypass strength (open-hole or filled-hole tension/compression), (3) Bearing-bypass interaction (linear or parabolic interaction curve). Point stress and average stress criteria (Whitney-Nuismer) are used to predict net section failure around the fastener hole.",
      "key_parameters": [
        "Bearing allowable (from ASTM D5961 test at appropriate temperature/moisture)",
        "Bypass allowable (open-hole tension/compression)",
        "Bearing-bypass interaction diagram (from analysis or test)",
        "Point stress characteristic distance (d_0, typically 1-2 mm from hole edge)"
      ],
      "advantages": [
        "Well-established methodology in aerospace industry",
        "Bearing allowables are straightforward to test",
        "Point stress approach accounts for laminate-specific notch sensitivity"
      ],
      "limitations": [
        "Requires specific test data for each material/layup/fastener combination",
        "Does not capture progressive bearing failure (requires detailed FEA for that)",
        "Bolt load distribution in multi-bolt joints requires separate analysis"
      ],
      "when_not_to_use": "For simple joints in non-aerospace applications, use manufacturer's bearing allowables with appropriate safety factors instead of the full bearing-bypass interaction.",
      "relevant_knowledge_pages": [
        "knowledge/04-structural-analysis/failure-criteria.md",
        "knowledge/02-design-rules/splices-and-joints.md"
      ]
    },

    "rec_aerospace_bonded": {
      "id": "rec_aerospace_bonded",
      "type": "recommendation",
      "recommended_criterion": "Adhesive Shear/Peel Stress Analysis + Cohesive Zone Modelling",
      "description": "Bonded joint analysis uses closed-form solutions (Volkersen, Goland-Reissner, Hart-Smith) for preliminary sizing, and cohesive zone modelling (CZM) in FEA for detailed analysis.",
      "reasoning": "Bonded joints in composites fail by either adhesive failure (within the adhesive layer), cohesive failure (at the adhesive-adherend interface), or adherend failure (interlaminar failure in the composite near the bond line). Classical closed-form solutions give the peak peel and shear stresses at the bond line ends. For detailed analysis, cohesive zone elements in FEA can predict both damage initiation and crack growth.",
      "analysis_levels": [
        {
          "level": "Preliminary sizing",
          "method": "Hart-Smith elastic-plastic adhesive model",
          "notes": "Gives overlap length, maximum shear and peel stresses. Available as hand calculation or spreadsheet."
        },
        {
          "level": "Detailed design",
          "method": "FEA with cohesive zone elements",
